Repository: Fito-22/TMM

# TMM Simulation Toolkit

**Author:** [Fito-22](https://github.com/Fito-22)  
**Group:** [QOSS](https://github.com/PicosLab/QOSS)  
**Institution:** Universidad Autónoma de Madrid (UAM)  
**Year:** 2024  
**Supervisor:** Dr. Carlos Antón Solanas  

This repository contains a set of tools developed for Transfer Matrix Method (TMM) simulations of optical microcavities. It was created within the QOSS research group at UAM as part of a project focused on photonic simulations.

## 📁 Project Structure

- `functions.py`:  
  Contains all functions used to **calculate**, **simulate**, and **plot** relevant parameters for microcavity studies.  
  > ⚠️ **Note:** You must customize the cavity structure in the `CohTMM` main calculator as described in the `Notebook.ipynb`.

- `layers.py`:  
  Includes predefined layer materials that can be used to build your desired cavity structures.

- `main.py`:  
  A script to calculate and **save the key optical parameters** of the cavity for different configuration combinations (e.g., number of mirror pairs, cavity thickness, etc.).

- `Notebook.ipynb`:  
  A step-by-step **Jupyter Notebook** guide with explanations and examples on how to run your own simulations using the provided tools.

## 📊 Some Results

Below are examples of typical outputs generated by this simulation toolkit:

| Structure Profile | Reflectivity |
|-------------------|--------------|
| ![Structure Profile](images/profile.png) | ![Reflectivity](images/reflectivity.png) |

| Dispersion | Modes vs Cavity Length |
|------------|------------------------|

| ![Dispersion](images/disp.png) | ![Modes](images/modes.png) |
---

Feel free to fork, contribute, or use this toolkit for your own research and simulations!

File: data_nk/SiO2 - thin film 2016.txt
lambda	n	k
0.0299714	0.902641	0.090808
0.0302711	0.90136	0.092924
0.0305738	0.90007	0.095088
0.0308795	0.898776	0.097307
0.0311882	0.89748	0.099571
0.0315001	0.896181	0.101885
0.0318151	0.894879	0.104244
0.0321332	0.893574	0.106656
0.0324545	0.892272	0.109126
0.032779	0.890978	0.111647
0.0331067	0.889702	0.114236
0.0334378	0.888465	0.116878
0.0337721	0.887297	0.119567
0.0341098	0.886214	0.122209
0.0344509	0.885174	0.124693
0.0347954	0.883982	0.126809
0.0351433	0.882511	0.128955
0.0354947	0.880785	0.131143
0.0358496	0.878678	0.133365
0.036208	0.876481	0.136553
0.0365701	0.874556	0.1399
0.0369358	0.872787	0.143213
0.0373051	0.871074	0.146494
0.0376781	0.869363	0.149742
0.0380548	0.86761	0.152958
0.0384354	0.865776	0.156142
0.0388197	0.863816	0.159295
0.0392078	0.861676	0.162416
0.0395999	0.859282	0.165507
0.0399958	0.856515	0.168567
0.0403958	0.853138	0.171596
0.0407997	0.84889	0.175068
0.0412076	0.844123	0.180254
0.0416197	0.83975	0.187256
0.0420358	0.83622	0.195025
0.0424561	0.833486	0.203259
0.0428807	0.831514	0.21184
0.0433094	0.830332	0.220746
0.0437425	0.830106	0.23005
0.0441799	0.831546	0.240085
0.0446216	0.835363	0.249093
0.0450678	0.840168	0.253264
0.0455184	0.842632	0.252294
0.0459736	0.840353	0.250013
0.0464333	0.834485	0.252464
0.0468975	0.828622	0.26046
0.0473665	0.824426	0.270022
0.0478401	0.821603	0.28039
0.0483185	0.820021	0.291335
0.0488016	0.819896	0.302881
0.0492896	0.821242	0.313805
0.0497824	0.823304	0.323299
0.0502802	0.825546	0.332287
0.0507829	0.828171	0.341151
0.0512907	0.831901	0.349806
0.0518036	0.834838	0.353096
0.0523216	0.833377	0.354566
0.0528447	0.829407	0.363136
0.0533731	0.827279	0.375978
0.0539068	0.827432	0.38814
0.0544458	0.82669	0.397168
0.0549902	0.824603	0.411489
0.0555401	0.827179	0.434434
0.0560954	0.836419	0.452936
0.0566563	0.847178	0.463637
0.0572228	0.856583	0.472242
0.057795	0.86484	0.479679
0.0583729	0.871787	0.486141
0.0589566	0.877083	0.492552
0.0595461	0.881709	0.501506
0.0601415	0.88723	0.511722
0.0607428	0.893026	0.52031
0.0613502	0.898025	0.529356
0.0619637	0.903174	0.540851
0.0625832	0.90997	0.553909
0.063209	0.918486	0.566062
0.063841	0.927667	0.576825
0.0644794	0.937008	0.587342
0.0651241	0.946536	0.597691
0.0657753	0.955843	0.60778
0.066433	0.966053	0.620951
0.0670973	0.979802	0.635486
0.0677682	0.995102	0.643249
0.0684458	1.008374	0.649139
0.0691302	1.02101	0.658131
0.0698214	1.034766	0.66723
0.0705196	1.049624	0.676323
0.0712247	1.065902	0.685415
0.0719369	1.084606	0.694612
0.0726562	1.10556	0.699942
0.0733827	1.12624	0.699928
0.0741164	1.145158	0.697823
0.0748575	1.162416	0.69425
0.075606	1.17799	0.689602
0.076362	1.191939	0.684428
0.0771255	1.20437	0.678849
0.0778967	1.215264	0.672967
0.0786756	1.224503	0.666877
0.0794623	1.231821	0.660683
0.0802568	1.236636	0.654506
0.0810593	1.23724	0.648542
0.0818698	1.235379	0.651989
0.0826885	1.238136	0.665935
0.0835153	1.24801	0.678049
0.0843503	1.260593	0.683634
0.0851938	1.272048	0.686072
0.0860456	1.281354	0.688541
0.086906	1.289829	0.694971
0.087775	1.301036	0.706731
0.0886526	1.317938	0.719526
0.0895391	1.338809	0.725584
0.0904344	1.358004	0.724254
0.0913386	1.377503	0.729951
0.0922519	1.402077	0.731917
0.0931744	1.42568	0.719519
0.094106	1.442601	0.702867
0.095047	1.446582	0.677451
0.0959974	1.441629	0.676337
0.0969573	1.445146	0.69378
0.0979267	1.45689	0.701398
0.0989059	1.470505	0.710496
0.0998949	1.487711	0.72078
0.100894	1.508878	0.72967
0.101903	1.533322	0.736282
0.102921	1.560693	0.740562
0.103951	1.590166	0.740975
0.10499	1.623784	0.742378
0.10604	1.662533	0.734122
0.1071	1.699263	0.709172
0.108171	1.72842	0.67681
0.109253	1.745129	0.634501
0.110345	1.749212	0.602484
0.111448	1.751025	0.585491
0.112563	1.75456	0.56886
0.113688	1.756805	0.551819
0.114825	1.746277	0.524736
0.115973	1.732785	0.544218
0.117133	1.74317	0.584025
0.118304	1.776007	0.610374
0.119487	1.829849	0.636461
0.120682	1.898678	0.623631
0.121888	1.964435	0.579259
0.123107	2.009692	0.498676
0.124338	2.025857	0.418891
0.125581	2.027361	0.360819
0.126837	2.0246	0.306025
0.128105	2.0159	0.251772
0.129386	1.998814	0.198057
0.13068	1.969362	0.147217
0.131987	1.937598	0.126202
0.133306	1.912352	0.105396
0.134639	1.887895	0.084795
0.135986	1.86161	0.066665
0.137345	1.836981	0.059834
0.138719	1.816682	0.053069
0.140106	1.798334	0.046556
0.141507	1.781051	0.040788
0.142922	1.764089	0.03577
0.144351	1.748911	0.035579
0.145794	1.73703	0.035389
0.147252	1.727671	0.034107
0.148724	1.718598	0.028736
0.150211	1.708028	0.023419
0.151713	1.696399	0.0195
0.15323	1.685403	0.019141
0.154762	1.675988	0.018794
0.15631	1.66756	0.018558
0.157873	1.659934	0.018325
0.159451	1.653007	0.018094
0.161046	1.646665	0.017689
0.162656	1.640837	0.01721
0.164282	1.635374	0.016326
0.165925	1.630056	0.01524
0.167584	1.624859	0.014165
0.16926	1.619821	0.013101
0.170952	1.614983	0.012047
0.172662	1.610173	0.010604
0.174388	1.604986	0.008981
0.176132	1.599814	0.008657
0.177893	1.595135	0.008394
0.179672	1.59077	0.008133
0.181468	1.586642	0.007875
0.183283	1.58271	0.007619
0.185116	1.578947	0.007365
0.186966	1.575331	0.007114
0.188836	1.571839	0.006866
0.190724	1.568439	0.006632
0.192631	1.565172	0.006538
0.194557	1.56207	0.006447
0.196503	1.559103	0.006357
0.198468	1.556257	0.006269
0.200452	1.553522	0.006183
0.202456	1.55089	0.006099
0.204481	1.548354	0.006016
0.206525	1.545909	0.005935
0.20859	1.54355	0.005856
0.210676	1.541272	0.005778
0.212783	1.539071	0.005701
0.21491	1.536943	0.005626
0.217059	1.534884	0.005552
0.21923	1.532892	0.00548
0.221422	1.530963	0.005409
0.223636	1.529095	0.005339
0.225872	1.527285	0.005271
0.22813	1.52553	0.005203
0.230411	1.523828	0.005137
0.232715	1.522177	0.005072
0.235042	1.520575	0.005008
0.237392	1.51902	0.004946
0.239766	1.51751	0.004884
0.242164	1.516043	0.004823
0.244585	1.514619	0.004764
0.247031	1.513234	0.004705
0.249501	1.511889	0.004647
0.251995	1.51058	0.00459
0.254515	1.509308	0.004535
0.25706	1.50807	0.00448
0.25963	1.506866	0.004426
0.262226	1.505695	0.004372
0.264848	1.504555	0.00432
0.267497	1.503445	0.004268
0.270171	1.502364	0.004218
0.272873	1.501312	0.004168
0.275601	1.500287	0.004118
0.278357	1.499288	0.00407
0.28114	1.498315	0.004022
0.283951	1.497367	0.003975
0.286791	1.496443	0.003929
0.289658	1.495543	0.003883
0.292555	1.494665	0.003838
0.29548	1.493809	0.003794
0.298434	1.492974	0.00375
0.301419	1.49216	0.003707
0.304432	1.491366	0.003665
0.307476	1.490591	0.003623
0.310551	1.489835	0.003582
0.313656	1.489098	0.003541
0.316792	1.488379	0.003501
0.31996	1.487676	0.003461
0.323159	1.486991	0.003422
0.326391	1.486322	0.003384
0.329654	1.485668	0.003346
0.33295	1.485031	0.003309
0.33628	1.484408	0.003272
0.339642	1.4838	0.003235
0.343038	1.483206	0.003199
0.346468	1.482626	0.003164
0.349933	1.482059	0.003129
0.353432	1.481506	0.003094
0.356966	1.480965	0.00306
0.360535	1.480437	0.003027
0.36414	1.479921	0.002994
0.367781	1.479416	0.002961
0.371458	1.478923	0.002928
0.375173	1.478442	0.002896
0.378924	1.477971	0.002865
0.382713	1.477511	0.002834
0.38654	1.477061	0.002803
0.390405	1.476621	0.002773
0.394308	1.476191	0.002743
0.398251	1.475771	0.002713
0.402233	1.47536	0.002684
0.406255	1.474958	0.002655
0.410317	1.474565	0.002627
0.41442	1.474181	0.002599
0.418564	1.473805	0.002571
0.422749	1.473438	0.002543
0.426976	1.473078	0.002516
0.431245	1.472727	0.002489
0.435558	1.472383	0.002463
0.439913	1.472047	0.002437
0.444311	1.471718	0.002411
0.448754	1.471396	0.002385
0.453241	1.471081	0.00236
0.457773	1.470773	0.002335
0.46235	1.470471	0.002311
0.466973	1.470176	0.002286
0.471643	1.469888	0.002262
0.476359	1.469605	0.002238
0.481122	1.469329	0.002215
0.485933	1.469058	0.002192
0.490792	1.468794	0.002169
0.495699	1.468535	0.002146
0.500655	1.468281	0.002123
0.505662	1.468033	0.002101
0.510718	1.46779	0.002079
0.515824	1.467553	0.002058
0.520982	1.46732	0.002036
0.526191	1.467092	0.002015
0.531453	1.466869	0.001994
0.536767	1.466651	0.001973
0.542134	1.466437	0.001953
0.547555	1.466228	0.001933
0.55303	1.466023	0.001913
0.55856	1.465823	0.001893
0.564145	1.465627	0.001873
0.569786	1.465434	0.001854
0.575483	1.465246	0.001835
0.581237	1.465062	0.001816
0.587049	1.464882	0.001797
0.592919	1.464705	0.001779
0.598848	1.464532	0.001761
0.604835	1.464363	0.001742
0.610883	1.464197	0.001725
0.616991	1.464034	0.001707
0.623161	1.463875	0.001689
0.629392	1.46372	0.001672
0.635685	1.463567	0.001655
0.642041	1.463418	0.001638
0.648461	1.463271	0.001621
0.654945	1.463128	0.001605
0.661494	1.462988	0.001588
0.668108	1.46285	0.001572
0.674789	1.462716	0.001556
0.681536	1.462584	0.00154
0.688351	1.462455	0.001524
0.695234	1.462328	0.001509
0.702185	1.462204	0.001494
0.709206	1.462083	0.001478
0.716298	1.461964	0.001463
0.72346	1.461847	0.001448
0.730694	1.461733	0.001434
0.738	1.461622	0.001419
0.745379	1.461512	0.001405
0.752833	1.461405	0.00139
0.76036	1.4613	0.001376
0.767963	1.461197	0.001362
0.775642	1.461096	0.001349
0.783398	1.460997	0.001335
0.791231	1.4609	0.001322
0.799142	1.460806	0.001308
0.807133	1.460713	0.001295
0.815204	1.460622	0.001282
0.823355	1.460533	0.001269
0.831588	1.460445	0.001256
0.839903	1.46036	0.001243
0.848301	1.460276	0.001231
0.856783	1.460194	0.001218
0.86535	1.460113	0.001206
0.874003	1.460034	0.001194
0.882742	1.459957	0.001182
0.891569	1.459881	0.00117
0.900483	1.459807	0.001158
0.909487	1.459734	0.001147
0.918581	1.459663	0.001135
0.927766	1.459593	0.001124
0.937043	1.459525	0.001112
0.946413	1.459458	0.001101
0.955876	1.459392	0.00109
0.965434	1.459328	0.001079
0.975087	1.459265	0.001068
0.984837	1.459203	0.001058
0.994684	1.459143	0.001047
1.00463	1.459083	0.001036
1.01468	1.459025	0.001026
1.02482	1.458968	0.001016
1.03507	1.458912	0.001006
1.04542	1.458858	0.000996
1.05587	1.458804	0.000986
1.06643	1.458752	0.000976
1.07709	1.4587	0.000966
1.08786	1.45865	0.000956
1.09874	1.4586	0.000947
1.10973	1.458552	0.000937
1.12082	1.458504	0.000928
1.13203	1.458458	0.000919
1.14335	1.458412	0.000909
1.15478	1.458368	0.0009
1.16633	1.458324	0.000891
1.17799	1.458281	0.000882
1.18977	1.458239	0.000874
1.20167	1.458198	0.000865
1.21368	1.458157	0.000856
1.22582	1.458118	0.000848
1.23807	1.458079	0.000839
1.25045	1.458041	0.000831
1.26296	1.458004	0.000822
1.27558	1.457967	0.000814
1.28834	1.457931	0.000806
1.30122	1.457896	0.000798
1.31423	1.457862	0.00079
1.32737	1.457828	0.000782
1.34065	1.457795	0.000774
1.35405	1.457763	0.000767
1.36759	1.457731	0.000759
1.38127	1.4577	0.000751
1.39508	1.457669	0.000744
1.40903	1.45764	0.000737
1.42311	1.45761	0.000729
1.43734	1.457582	0.000722
1.45172	1.457553	0.000715
1.46623	1.457526	0.000708
1.48089	1.457499	0.000701
1.4957	1.457472	0.000694
1.51066	1.457447	0.000687
